Repository: MikeDoes/EPO-Hackahton

# EPO-Hackahton

# Running with Data
Download the data folder separetely on your own and put it into a folder called "data" at the root

File: epo/data/full_text_samples/EP06818318NWB1/TOC.xml
<?xml version="1.0" encoding="UTF-8"?>
<!DOCTYPE package-index PUBLIC "-//EPO//PACKAGE INDEX 1.2//EN" "package-index-v1-2.dtd">
<package-index>
<package-file size="69302">
<filename>EP06818318NWB1.xml</filename>
<file-location>.</file-location>
<subdocs>
<subdoc subdoc-code="bibl"></subdoc>
<subdoc subdoc-code="desc"></subdoc>
<subdoc subdoc-code="clms"></subdoc>
<subdoc subdoc-code="draw"></subdoc>
<subdoc subdoc-code="epref"></subdoc>
</subdocs>
</package-file>
<package-file size="354463">
<filename>EP06818318NWB1.pdf</filename>
<file-location>.</file-location>
<subdocs>
<subdoc subdoc-code="bibl"></subdoc>
<subdoc subdoc-code="desc"></subdoc>
<subdoc subdoc-code="clms"></subdoc>
<subdoc subdoc-code="draw"></subdoc>
<subdoc subdoc-code="epref"></subdoc>
</subdocs>
</package-file>
<package-file size="673">
<filename>imgb0001.tif</filename>
<file-location>.</file-location>
</package-file>
<package-file size="1468">
<filename>imgb0002.tif</filename>
<file-location>.</file-location>
</package-file>
<package-file size="586">
<filename>imgb0003.tif</filename>
<file-location>.</file-location>
</package-file>
<package-file size="541">
<filename>imgb0004.tif</filename>
<file-location>.</file-location>
</package-file>
<package-file size="469">
<filename>imgb0005.tif</filename>
<file-location>.</file-location>
</package-file>
<package-file size="19761">
<filename>imgf0001.tif</filename>
<file-location>.</file-location>
</package-file>
<package-file size="3881">
<filename>imgf0002.tif</filename>
<file-location>.</file-location>
</package-file>
<package-file size="5436">
<filename>imgf0003.tif</filename>
<file-location>.</file-location>
</package-file>
</package-index>

File: epo/data/full_text_samples/EP15195811NWB1/EP15195811NWB1.xml (part 1 of 2)
<?xml version="1.0" encoding="UTF-8"?>
<!DOCTYPE ep-patent-document PUBLIC "-//EPO//EP PATENT DOCUMENT 1.5.1//EN" "ep-patent-document-v1-5-1.dtd">
<!-- This XML data has been generated under the supervision of the European Patent Office -->
<ep-patent-document id="EP15195811B1" file="EP15195811NWB1.xml" lang="fr" country="EP" doc-number="3023386" kind="B1" date-publ="20211006" status="n" dtd-version="ep-patent-document-v1-5-1">
<SDOBI lang="fr"><B000><eptags><B001EP>ATBECHDEDKESFRGBGRITLILUNLSEMCPTIESILTLVFIROMKCYALTRBGCZEEHUPLSK..HRIS..MTNORS..SM..................</B001EP><B005EP>J</B005EP><B007EP>BDM Ver 2.0.12 (4th of August) -  2100000/0</B007EP></eptags></B000><B100><B110>3023386</B110><B120><B121>FASCICULE DE BREVET EUROPEEN</B121></B120><B130>B1</B130><B140><date>20211006</date></B140><B190>EP</B190></B100><B200><B210>15195811.3</B210><B220><date>20151123</date></B220><B240><B241><date>20161122</date></B241><B242><date>20191211</date></B242></B240><B250>fr</B250><B251EP>fr</B251EP><B260>fr</B260></B200><B300><B310>1461326</B310><B320><date>20141124</date></B320><B330><ctry>FR</ctry></B330></B300><B400><B405><date>20211006</date><bnum>202140</bnum></B405><B430><date>20160525</date><bnum>201621</bnum></B430><B450><date>20211006</date><bnum>202140</bnum></B450><B452EP><date>20210430</date></B452EP></B400><B500><B510EP><classification-ipcr sequence="1"><text>B82Y  10/00        20110101AFI20160330BHEP        </text></classification-ipcr><classification-ipcr sequence="2"><text>B82Y  40/00        20110101ALI20160330BHEP        </text></classification-ipcr><classification-ipcr sequence="3"><text>H01L  29/66        20060101ALI20160330BHEP        </text></classification-ipcr><classification-ipcr sequence="4"><text>H01L  29/06        20060101ALI20160330BHEP        </text></classification-ipcr><classification-ipcr sequence="5"><text>H01L  29/10        20060101ALI20160330BHEP        </text></classification-ipcr><classification-ipcr sequence="6"><text>H01L  29/16        20060101ALI20160330BHEP        </text></classification-ipcr><classification-ipcr sequence="7"><text>H01L  29/41        20060101ALI20160330BHEP        </text></classification-ipcr></B510EP><B520EP><classifications-cpc><classification-cpc sequence="1"><text>B82Y  40/00        20130101 LI20150807BHEP        </text></classification-cpc><classification-cpc sequence="2"><text>H01L  29/0673      20130101 LI20160528BHEP        </text></classification-cpc><classification-cpc sequence="3"><text>B82Y  10/00        20130101 LI20150807BHEP        </text></classification-cpc><classification-cpc sequence="4"><text>H01L  29/1033      20130101 LI20150807BHEP        </text></classification-cpc><classification-cpc sequence="5"><text>H01L  29/413       20130101 LI20150807BHEP        </text></classification-cpc><classification-cpc sequence="6"><text>H01L  29/16        20130101 LI20150807BHEP        </text></classification-cpc></classifications-cpc></B520EP><B540><B541>de</B541><B542>HERSTELLUNGSVERFAHREN FÜR EIN NETZ AUS NANOSTRUKTUREN, WELCHES EINEN SCHRITT DER DESOXIDATION UND EINEN SCHRITT ZUR FESTIGUNG DER VERBINDUNG ZWISCHEN DEN NANOSTRUKTUREN BEINHALTET.</B542><B541>en</B541><B542>METHOD OF FABRICATING A NETWORK OF NANOSTRUCTURES COMPRISING A STEP OF DEOXIDATION AND A STEP OF REINFORCING THE CONNECTION BETWEEN THE NANOSTRUCTURES.</B542><B541>fr</B541><B542>PROCÉDÉ DE RÉALISATION D'UN RÉSEAU DE NANOSTRUCTURES COMPRENANT UNE ÉTAPE DE DÉSOXYDATION ET UNE ÉTAPE DE RENFORCEMENT DE LA LIAISON ENTRE LES NANOSTRUCTURES.</B542></B540><B560><B561><text>WO-A1-2010/040967</text></B561><B561><text>WO-A1-2014/070611</text></B561><B561><text>WO-A2-2007/100551</text></B561><B561><text>US-A1- 2011 001 117</text></B561><B561><text>US-A1- 2013 146 335</text></B561><B561><text>US-A1- 2014 042 390</text></B561><B562><text>PAULINE SERRE ET AL: "Percolating silicon nanowire networks with highly reproducible electrical properties", NANOTECHNOLOGY, IOP, BRISTOL, GB, vol. 26, no. 1, 8 décembre 2014 (2014-12-08), page 15201, XP020276375, ISSN: 0957-4484, DOI: 10.1088/0957-4484/26/1/015201 [extrait le 2014-12-08]</text></B562><B562><text>None</text></B562></B560></B500><B700><B720><B721><snm>SERRE, Pauline</snm><adr><str>22 rue Ondine</str><city>38360 SASSENAGE</city><ctry>FR</ctry></adr></B721><B721><snm>BARON, Thierry</snm><adr><str>20 rue du Charmant Som</str><city>38120 SAINT-EGREVE</city><ctry>FR</ctry></adr></B721><B721><snm>TERNON, Céline</snm><adr><str>258 rue de la Balme</str><city>38950 SAINT MARTIN LE VINOUX</city><ctry>FR</ctry></adr></B721></B720><B730><B731><snm>COMMISSARIAT À L'ÉNERGIE ATOMIQUE ET AUX 
ÉNERGIES ALTERNATIVES</snm><iid>101219301</iid><irf>B2915-DD15801VR</irf><adr><str>Bâtiment "Le Ponant D" 
25, rue Leblanc</str><city>75015 Paris</city><ctry>FR</ctry></adr></B731><B731><snm>Institut Polytechnique de Grenoble</snm><iid>101119575</iid><irf>B2915-DD15801VR</irf><adr><str>46 avenue Félix Viallet</str><city>38000 Grenoble</city><ctry>FR</ctry></adr></B731><B731><snm>Centre National de la Recherche Scientifique</snm><iid>101246353</iid><irf>B2915-DD15801VR</irf><adr><str>3, rue Michel-Ange</str><city>75016 Paris</city><ctry>FR</ctry></adr></B731></B730><B740><B741><snm>Decobert, Jean-Pascal</snm><iid>100825118</iid><adr><str>Cabinet Hautier 
20, rue de la Liberté</str><city>06000 Nice</city><ctry>FR</ctry></adr></B741></B740></B700><B800><B840><ctry>AL</ctry><ctry>AT</ctry><ctry>BE</ctry><ctry>BG</ctry><ctry>CH</ctry><ctry>CY</ctry><ctry>CZ</ctry><ctry>DE</ctry><ctry>DK</ctry><ctry>EE</ctry><ctry>ES</ctry><ctry>FI</ctry><ctry>FR</ctry><ctry>GB</ctry><ctry>GR</ctry><ctry>HR</ctry><ctry>HU</ctry><ctry>IE</ctry><ctry>IS</ctry><ctry>IT</ctry><ctry>LI</ctry><ctry>LT</ctry><ctry>LU</ctry><ctry>LV</ctry><ctry>MC</ctry><ctry>MK</ctry><ctry>MT</ctry><ctry>NL</ctry><ctry>NO</ctry><ctry>PL</ctry><ctry>PT</ctry><ctry>RO</ctry><ctry>RS</ctry><ctry>SE</ctry><ctry>SI</ctry><ctry>SK</ctry><ctry>SM</ctry><ctry>TR</ctry></B840></B800></SDOBI>
<description id="desc" lang="fr"><!-- EPO <DP n="1"> -->
<heading id="h0001"><u>DOMAINE TECHNIQUE DE L'INVENTION</u></heading>
<p id="p0001" num="0001">La présente invention concerne généralement les « nanonets » de l'anglais « nanostructured network » qui désigne un réseau de structures de taille nanométrique (nanomètre ou nm = 10<sup>-9</sup> mètre), par exemple, un réseau de fils de taille nanométrique ou nanofils. L'invention décrit plus particulièrement un procédé de réalisation d'un tel réseau de nanostructures à partir d'un ou de matériaux semi-conducteurs sur un substrat.</p>
<heading id="h0002"><u>ÉTAT DE LA TECHNIQUE</u></heading>
<p id="p0002" num="0002">Les nanonets suscitent un grand intérêt en raison du spectre très large d'applications qu'ils sont susceptibles de couvrir incluant l'électronique, l'optique, la mécanique et la chimie et afin de pouvoir développer de nouveaux dispositifs, généralement de petites tailles et très performants. Ils sont applicables dans des domaines aussi divers que, par exemple, la production d'énergie à partir de lumière ou photovoltaïque, la détection d'espèces chimiques ou biologiques, la détection ou la production de lumière.</p>
<p id="p0003" num="0003">Les nanonets sont généralement classés selon deux catégories schématisées sur les <figref idref="f0001">figures 1a et 1b</figref>. En partant de structures de taille nanométrique ou nanostructures unidimensionnelles, encore dites «1D», présentant un fort facteur de forme, comme par exemple un nanofil 101, c'est-à-dire un fil de taille nanométrique ayant un rapport longueur sur diamètre très élevé, on sait fabriquer des réseaux de telles nanostructures disposées aléatoirement sur un substrat 100. Comme illustré sur la <figref idref="f0001">figure 1a</figref>, on qualifie alors de nanonet tridimensionnel ou « 3D » ceux 110 dont l'épaisseur (c'est-à-dire la dimension suivant l'épaisseur du substrat) est sensiblement égale ou légèrement inférieure à la longueur des nanostructures. Au contraire, comme illustré sur la <figref idref="f0001">figure 1b</figref>, ceux 120 des nanonets dont l'épaisseur est très inférieure à la longueur des nanostructures, c'est-à-dire des nanofils dans cet exemple, sont qualifiés de bidimensionnel ou « 2D ».</p>
<p id="p0004" num="0004">L'intérêt suscité par l'emploi de nanonets, et en particulier des nanonets de type 2D, pour réaliser toutes sortes de dispositifs comme ceux mentionnés ci-dessus, provient des propriétés très intéressantes que l'assemblage de telles nanostructures permet d'obtenir.<!-- EPO <DP n="2"> --></p>
<p id="p0005" num="0005">Ces propriétés sont très diverses et incluent la possibilité d'obtenir : une surface spécifique et une porosité élevées ; une bonne conductivité électrique avec une bonne transparence optique. De plus, les nanonets peuvent être à la fois mécaniquement résistants et flexibles : un nanonet composé de nanostructures 1D bien entrelacées est très flexible comparé aux films minces. Il a été montré qu'une telle structure en réseau est capable de s'adapter sans cassure à la morphologie d'un substrat et peut servir à former un système mécanique dit suspendu. En outre, les nanonets étant composés de millions de nanostructures 1D, on obtient de fait à l'échelle macroscopique une bonne reproductibilité et une tolérance aux défauts importante. En effet, les propriétés des nanonets que l'on peut observer résultent d'une combinaison statistique des propriétés d'un très grand nombre de nanostructures individuelles, c'est-à-dire une moyenne de celles-ci, qui est donc bien plus reproductible que celles de nanostructures individuelles et une nanostructure défectueuse n'entraine pas de défaut majeur. On obtient ainsi potentiellement des composants de haute qualité car il est relativement facile de synthétiser des nanostructures 1D sans défaut sur de grandes zones permettant ainsi d'améliorer notamment les propriétés électriques et optiques des nanonets. De plus, pour les nanofils de petits diamètres, des effets quantiques sont susceptibles d'apparaître dont le nanonet correspondant peut alors avantageusement tirer parti. Enfin, une fonctionnalisation des nanonets est possible en attachant des espèces chimiques ou des matériaux nanométriques, tels que des nanoparticules, aux nanostructures d'un nanonet. On ajoute alors d'autres propriétés au nanonet grâce à la synergie entre les nanoparticules et les nanostructures 1D.</p>
<p id="p0006" num="0006">L'assemblage de nanostructures 1D pour former un nanonet est une étape critique qui conditionne les propriétés finales des réseaux obtenus. Des techniques de fabrication fiables, simples et à bas coûts ont ainsi été développées. Il existe différentes méthodes pour préparer des nanonets comme par exemple la croissance directe de réseaux réalisée généralement par « déposition chimique en phase vapeur » ou CVD, acronyme de l'anglais « chemical vapor déposition ». Depuis plusieurs années, l'auto-assemblage de nanostructures à partir d'une solution de ces dernières est cependant souvent préféré. En effet, si la croissance directe mène le plus souvent à des nanonets<!-- EPO <DP n="3"> --> 3D dont l'intégration à grande échelle est limitée par des étapes technologiques complexes et coûteuses, les méthodes par auto-assemblage de nanostructures présentes dans une solution peuvent être réalisées à température ambiante et à faibles coûts.</p>
<p id="p0007" num="0007">Ainsi, des nanonets 2D tels qu'illustrés par la <figref idref="f0001">figure 1b</figref> composés de nanofils 101 ou nanotubes aléatoirement orientés sur un substrat peuvent être obtenus de manière rapide et peu couteuse à l'aide de nombreuses techniques, partant de solutions liquides, telles que le dépôt par projection ou « spray coating », le dépôt de gouttes ou « drop casting », le dépôt par enduction centrifuge ou « spin coating », l'auto-assemblage de nanostructures sur un substrat modifié chimiquement, la technique dite de Langmuir-Blodgett par immersion d'un film solide dans un liquide ou le dépôt par filtration sous vide.</p>
<p id="p0008" num="0008">Cependant, s'il existe bien une littérature très riche issue de travaux de recherche et de développement décrivant les caractéristiques et les moyens d'obtenir des nanonets 2D à partir, par exemple, de nanotubes de carbone et de nanofils d'argent ou de cuivre, essentiellement dans le but de réaliser des matériaux transparents conducteurs, l'obtention de nanonets semi-conducteurs est peu ou pas décrite. L'utilisation de nanonets semi-conducteurs paraît en effet fort limitée pour des applications électriques du fait de la faible conductivité des nanonets issus de semi-conducteurs. Le silicium et le germanium s'oxydent très rapidement à l'air libre. Une couche d'oxyde apparaît alors aux jonctions nanofil-nanofil qui empêche après fabrication tout passage de courant entre eux.</p>
<p id="p0009" num="0009">La publication <patcit id="pcit0001" dnum="WO2014070611A1"><text>WO2014070611 A1</text></patcit> présente une méthode d'assemblage de nanofils mettant en œuvre un chauffage important et éventuellement une désoxydation de la structure assemblée. Ce document ne résout pas le problème de la forte discontinuité électrique entre nanofils, ou au prix d'un cout thermique très élevé.</p>
<p id="p0010" num="0010"><patcit id="pcit0002" dnum="US2014042390A1"><text>US2014/042390 A1</text></patcit> montre la formation de réseaux de nanostructures carbonées pour des applications de stockage d'énergie.</p>
<p id="p0011" num="0011"><patcit id="pcit0003" dnum="WO2007100551A2"><text>WO2007/100551 A2</text></patcit> présente une intégration de transistors à effet de champs sur des nanofils de silicium.<!-- EPO <DP n="4"> --></p>
<p id="p0012" num="0012"><patcit id="pcit0004" dnum="US2013146335A1"><text>US2013/146335 A1</text></patcit> présente la formation d'une électrode transparente à base de siliciures métalliques.</p>
<p id="p0013" num="0013">C'est donc un objet de l'invention que de décrire un procédé qui élargit les applications des nanonets faits à partir de semi-conducteurs, en améliorant leur conductivité électrique. En particulier, c'est un objet de l'invention de décrire une méthode permettant l'élaboration de nanonets de silicium ou de germanium stables à long terme sous atmosphère oxydante et laissant passer<!-- EPO <DP n="5"> --> un courant électrique significatif au travers de ceux-ci sur des distances inter électrodes largement supérieures à la longueur des nanofils qui les composent c'est-à-dire en autorisant effectivement l'utilisation de ces nanofils en réseau et non pas en les exploitant pour leurs seules propriétés individuelles.</p>
<p id="p0014" num="0014">D'autres objets, caractéristiques et avantages de la présente invention apparaîtront à l'examen de la description suivante et des dessins d'accompagnement. Il est entendu que d'autres avantages peuvent être incorporés.</p>
<heading id="h0003"><u>RÉSUMÉ DE L'INVENTION</u></heading>
<p id="p0015" num="0015">Un aspect de l'invention est un procédé de réalisation d'un réseau de nanostructures selon la revendication 1.</p>
<p id="p0016" num="0016">Alors que l'état de la technique a développé un préjugé consistant à penser que les nanostructures à partir de semi-conducteurs ne peuvent avoir d'applications électriques performantes, l'invention combat ce préjugé avec une étape de désoxydation suivie d'un renforcement des liaisons entre les nanostructures, cette étape évitant une ré-oxydation ultérieure des zones de contact entre les nanostructures.</p>
<p id="p0017" num="0017">Selon un aspect de l'invention, le fait de réaliser la désoxydation avant de renforcer la liaison permet de préparer cette liaison au mieux du point de vue de la continuité électrique des jonctions, sans nécessiter une fusion même locale du matériau au niveau des jonctions entre nanostructures.</p>
<p id="p0018" num="0018">Alors que <patcit id="pcit0005" dnum="WO2014070611A1"><text>WO2014070611 A1</text></patcit> envisage une désoxydation et un renforcement de liaison dans une seule étape, et pour des raisons d'état de surface externe (notamment pour établir un contact des surfaces externes des nanostructures avec d'autres composants d'un dispositif), l'invention combat ce préjugé et réalise la désoxydation en tant qu'étape préliminaire à celle du renforcement de<!-- EPO <DP n="6"> --> liaisons, et pour des raisons de continuité électrique entre nanostructures, ce qui est donc différent tant en fonction qu'en résultat.</p>
<p id="p0019" num="0019">Suivant un aspect de l'invention, le renforcement de la liaison comprend un traitement thermique sous forme de recuit. Cela permet de renforcer la liaison sans un trop important apport de chaleur. Ce traitement ou recuit est en outre opéré à température relativement faible de 400°C, inférieure à une température de fusion voire de fluage du matériau d'une nanostructure au niveau de la jonction.</p>
<heading id="h0004"><u>BRÈVE DESCRIPTION DES FIGURES</u></heading>
<p id="p0020" num="0020">Les buts, objets, ainsi que les caractéristiques et avantages de l'invention ressortiront mieux de la description détaillée d'un mode de réalisation de cette dernière qui est illustré par les dessins d'accompagnement suivants dans lesquels :
<ul id="ul0001" list-style="dash" compact="compact">
<li>Les <figref idref="f0001">figures 1a et 1b</figref> montrent des nanonets de structures différentes.</li>
<li>Les <figref idref="f0002">figures 2a à 2d</figref> illustrent des étapes d'un procédé exemplaire de formation d'un nanonet composé de nanofils issus d'un matériau semi-conducteur, ce procédé n'étant pas compris dans l'invention revendiquée.</li>
<li>Les <figref idref="f0003">figures 3a et 3b</figref> montrent des résultats de conductance électrique de nanonets réalisés en incluant l'étape de désoxydation du procédé de l'invention.</li>
<li>Les <figref idref="f0004">figures 4a et 4b</figref> montrent des résultats de conductance électrique de nanonets réalisés en incluant aussi l'étape de recuit thermique d'un aspect du procédé de l'invention.</li>
<li>Les <figref idref="f0005">figures 5a à 5d</figref> montrent des microphotographies de jonctions entre nanofils de nanonets sur lesquels on a effectué l'étape de désoxydation.<!-- EPO <DP n="7"> --></li>
<li>Les <figref idref="f0006">figures 6a à 6d</figref> montrent des microphotographies de jonctions entre nanofils de nanonets sur lesquels on a effectué les étapes de désoxydation et de recuit thermique.</li>
<li>La <figref idref="f0007">figure 7</figref> résume deux étapes possibles d'un procédé de réalisation d'un réseau de nanostructures exemplaire.</li>
</ul></p>
<p id="p0021" num="0021">Les dessins joints sont donnés à titre d'exemples et ne sont pas limitatifs de l'invention.</p>
<heading id="h0005"><u>DESCRIPTION DÉTAILLÉE DE L'INVENTION</u></heading>
<p id="p0022" num="0022">Avant d'entrer dans le détail de modes de réalisation de l'invention, notamment en référence aux figures, on introduit ci-après brièvement des caractéristiques purement optionnelles que l'invention peut présenter seules ou selon toutes combinaisons entre elles :
<ul id="ul0002" list-style="dash" compact="compact">
<li>le traitement thermique a une durée idéale d'une minute ;</li>
<li>le traitement thermique est opéré moins de 72 heures après l'étape de désoxydation, et avantageusement moins d'une heure, de préférence moins d'un quart d'heure ;</li>
<li>l'étape de renforcement de la liaison est configurée pour produire un frittage ou un collage direct au niveau de zones de contact ;</li>
<li>l'exposition au flux de vapeurs d'acide est opérée pendant au moins 30s, les vapeurs d'acide ayant de préférence une concentration comprise entre 40% et 60%;</li>
<li>on utilise de l'acide fluorhydrique ou une solution d'acide fluorhydrique et de fluorure d'ammonium pour l'étape d'exposition ;</li>
<li>les nanostructures formées sont des nanofils ;<!-- EPO <DP n="8"> --></li>
<li>particulièrement dans le cas de nanofils de 10µm de long (ou de longueur comprise entre 8 et 12 µm), on sélectionne une densité de nanofils du réseau supérieure à 8*10<sup>6</sup>, avantageusement au moins de 13*10<sup>6</sup> nanofils par cm<sup>2</sup> et de préférence égale à 27*10<sup>6</sup> nanofils par cm<sup>2</sup>. Dans le cas de nanofils de longueur différente, on pourra éventuellement se reporter à la théorie de la percolation, décrite plus loin, pour déterminer la densité minimum autorisant la conduction.</li>
</ul></p>
<p id="p0023" num="0023">Selon l'invention, le procédé comprend une étape de formation d'au moins une couche de contact électrique sur les nanostructures après l'étape de désoxydation et après l' étape de renforcement de la liaison ;
<ul id="ul0003" list-style="dash" compact="compact">
<li>on utilise un substrat comprenant une couche isolante superficielle ;</li>
<li>l'étape de formation des nanostructures est faite à partir de silicium et/ou de germanium et/ou d'un alliage de silicium et de germanium ;</li>
<li>on forme des nanostructures dopées p formant un premier sous réseau, et des nanostructures dopées n formant un deuxième sous réseau, les premier et deuxième sous réseaux ayant des zones de contact. Le premier sous réseau peut être formé avant ou après le deuxième sous réseau.</li>
<li>on effectue un collage des premier et deuxième sous réseaux par un traitement thermique.</li>
<li>le renforcement de la liaison comprend un traitement thermique opéré à température relativement faible de 400°C, à savoir en particulier inférieure à une température de fusion voire de fluage du matériau d'une nanostructure au niveau de la jonction.</li>
</ul></p>
<p id="p0024" num="0024">L'emploi de basses températures permet de ne pas modifier les propriétés, notamment optiques et/ou électriques, du réseau. D'une manière générale, l'invention comporte après formation des<!-- EPO <DP n="9"> --> nanostructures, des étapes permettant d'établir une continuité électrique satisfaisante entre les nanostructures, pour des applications électriques. Pour y parvenir, l'invention réalise une désoxydation des nanostructures qui est suivie<!-- EPO <DP n="10"> --> d'une étape de renforcement des liaisons inter-nanostructures. Cette combinaison d'étapes assure la mise en continuité électrique souhaitée alors qu'une désoxydation seule aurait été considérée comme inutile du fait de la ré-oxydation qui s'ensuivrait. L'obtention des nanostructures est possible par toute technologie courante et l'invention est utilisable pour toute configuration de nanostructures et pas seulement pour des nanonets. Les réseaux illustrés aux <figref idref="f0001">figures 1a et 1b</figref> peuvent être obtenus. Le terme « nanostructure » s'entend notamment de structures d'échelle dimensionnelle nanométrique, par exemple entre 1 et 1 000 nanomètres dans l'une au moins de ses directions.</p>
<p id="p0025" num="0025">L'invention comporte, après la désoxydation, une étape de renforcement de la liaison au niveau des zones de contact entre les nanostructures du réseau. Cette étape comprend un traitement thermique sous forme de recuit opéré à une température de 400°C pendant au moins 10 secondes sous atmosphère neutre. Le renforcement produit une liaison plus résistante, particulièrement avec une adhésion moléculaire, en faisant agir des forces de Van der Waals, via un frittage ou un collage direct, par exemple hydrophobe.</p>
<p id="p0026" num="0026">L'étape de renforcement n'est pas forcément réalisée immédiatement après l'étape de désoxydation.</p>
<p id="p0027" num="0027">Les <figref idref="f0002"><b>figures 2a à 2d</b></figref> illustrent des étapes d'un procédé exemplaire de formation d'un nanonet, ce procédé n'étant pas compris dans l'invention revendiquée. Elles correspondent à un exemple pour des dispositifs à base de nanonets dont la densité est dans cet exemple de 27×10<sup>6</sup> nanofils par cm<sup>2</sup> et où les nanofils sont en silicium. Ce procédé comprend les étapes décrites ci-après. En revanche, dans le procédé selon l'invention, la formation des contacts électriques est effectuée après l'étape de désoxydation et après une étape de renforcement de la liaison, qui n'est pas décrite dans l'exemple de la <figref idref="f0002">figure 2</figref>.</p>
<p id="p0028" num="0028">Tout d'abord, à l'étape 210, les réseaux 212 de nanofils, par exemple 211, sont transférés sur un substrat de silicium 200 recouvert d'une couche mince 202 de nitrure de silicium (Si3N4) d'une épaisseur de 208 nm dans cet exemple.</p>
<p id="p0029" num="0029">Ensuite, à l'étape suivante 220, les nanonets sont exposés pendant 30<!-- EPO <DP n="11"> --> secondes à des vapeurs 222 d'acide fluorhydrique (HF) ou d'une solution d'acide fluorhydrique et de fluorure d'ammonium. On peut utiliser une solution<!-- EPO <DP n="12"> --> d'acide fluorhydrique (HF) diluée entre 30% et 70% et avantageusement entre 45% et 55% pour la génération de ces vapeurs ; la dilution est de 49% dans cet exemple. Ce traitement permet d'éliminer l'oxyde natif d'une épaisseur de quelques nanomètres, oxyde qui se forme spontanément en présence d'air et qui recouvre toute la surface des nanofils de silicium. Cela permet d'obtenir un contact direct entre les nanofils de silicium et va aussi avantageusement permettre d'assurer un bon contact électrique avec les électrodes métalliques.</p>
<p id="p0030" num="0030">Selon l'invention, le procédé continue avec une étape de renforcement de la liaison entre les nanofils au niveau des contacts telle que revendiquée. Par contre, dans l'exemple de la <figref idref="f0002">figure 2</figref>, immédiatement après, à l'étape 230, au moyen d'un évaporateur à faisceau d'électrons, les contacts métalliques sont déposés 232 sur les nanonets au travers un masque d'évaporation 234. Le dépôt des contacts comprend le dépôt d'une couche par exemple de 120 nm de nickel (Ni), d'une couche par exemple de 180 nm d'aluminium (AI) et d'une couche par exemple de 50 nm d'or (Au).</p>
<p id="p0031" num="0031">Le résultat est comme montré sur la <figref idref="f0002">figure 2d</figref> où les contacts 240 sont situés de part et d'autre du nanonet 212 et assurent un bon contact électrique avec ce dernier. Le dispositif de la <figref idref="f0002">figure 2d</figref> est dans ce cas une simple structure de test.</p>
<p id="p0032" num="0032">Selon l'invention, les contacts métalliques sont réalisés après l'étape de renforcement décrite plus loin.</p>
<p id="p0033" num="0033">Les <figref idref="f0003">figures 3a et 3b</figref> illustrent, respectivement, d'une part, une caractéristique courant-tension typique que l'on obtient avec le type de dispositifs réalisés avec le procédé décrit dans la figure précédente et, d'autre part, l'évolution dans le temps des propriétés électriques de conductivité en fonction de l'atmosphère dans laquelle le dispositif est maintenu.</p>
<p id="p0034" num="0034">La <figref idref="f0003">figure 3a</figref> montre que la conduction du nanonet est bien bidirectionnelle et est sensiblement identique quelle que soit la polarité appliquée. La courbe courant-tension 310 est celle typique d'un réseau de nanofils de silicium, par exemple obtenus par une croissance vapeur liquide solide, de type n dégénérés, par exemple avec un dopage de 10<sup>19</sup> atomes par cm<sup>3</sup>, ayant une distance inter électrodes de 50 µm (µm ou micron c'est-à-dire : 10<sup>-6</sup> mètre).<!-- EPO <DP n="13"> --></p>
<p id="p0035" num="0035">L'emploi de semi-conducteurs dopés n'est aucunement limitatif de l'invention et<!-- EPO <DP n="14"> --> cette dernière a même l'avantage de produire des réseaux de nanostructures exploitant des propriétés de semi-conductivité, à partir de semi-conducteurs non dopés. Comme déjà mentionné dans la <figref idref="f0001">figure 1</figref>, la densité de nanofils est dans l'exemple de 27×10<sup>6</sup> nanofils par cm<sup>2</sup>. Une même courbe courant-tension sans nanonet de silicium est également tracée sur ce graphe comme référence 320.</p>
<p id="p0036" num="0036">A titre indicatif pour la densité des nanofils de l'invention, on peut sélectionner une densité de nanofils supérieure à la limite du seuil de percolation.</p>
<p id="p0037" num="0037">Le seuil de percolation, dc, est définissable grâce à la théorie de la percolation en fonction de la longueur des nanostructures, L<sub>NF</sub>, par : <maths id="math0001" num=""><math display="block"><msub><mi>d</mi><mi>c</mi></msub><mo>=</mo><mfrac><msup><mn>4.326</mn><mn>2</mn></msup><msubsup><mi mathvariant="italic">πL</mi><mi mathvariant="italic">NF</mi><mn>2</mn></msubsup></mfrac></math><img id="ib0001" file="imgb0001.tif" wi="20" he="10" img-content="math" img-format="tif"/></maths> (Formule issue de <nplcit id="ncit0001" npl-type="s"><text>Hu et al. 2004 Nano Letters. 4 No.12 2513-2517</text></nplcit>)</p>
<p id="p0038" num="0038">Il n'y a pas de densité maximum d'un point de vue conduction électrique, sachant que les lois de la percolation s'appliquent entre dc et 5 à 7dc, au-delà le réseau adopte un comportement massif qui peut tout aussi bien être intéressant.</p>
<p id="p0039" num="0039">La <figref idref="f0003">figure 3b</figref> montre l'évolution au cours du temps (en nombre de jours) de la conductance normalisée (G/G<sub>0</sub>) à -5 V pour des nanonets stockés, d'une part, dans de l'azote 330 et, d'autre part, à l'air libre 340. La variabilité de conductance obtenue pour trois dispositifs différents à base de nanonet ayant une même densité de nanofils, c'est-à-dire: 27×10<sup>6</sup> nanofils par cm<sup>2</sup>, est indiquée par les intervalles, par exemple, 350. La courbe 360 correspond à l'ajustement exponentiel de la décroissance de la conductance au cours du temps des nanonets de silicium stockés dans l'air.</p>
<p id="p0040" num="0040">Les <figref idref="f0003">figures 3a et 3b</figref> montrent que du fait du traitement aux vapeurs HF, effectué à l'étape 220 avant le dépôt des électrodes métalliques, les nanofils de silicium sont initialement passivés par des liaisons Si-H. Initialement l'épaisseur d'oxyde autour des nanofils est habituellement très mince, de l'ordre de quelques angströms (angström = 10<sup>-10</sup> mètre) voire nulle. Lors d'un maintien sous atmosphère neutre, par exemple l'azote, les surfaces ne sont pas modifiées et le courant reste stable comme le montre la courbe 330. Au<!-- EPO <DP n="15"> --> contraire, en présence d'oxygène, comme on le voit avec la courbe 340, les surfaces s'oxydent et le courant chute rapidement pour devenir finalement nul. Cependant, on observe que le traitement aux vapeurs HF 220 qui entraîne aussi une passivation des nanofils, permet de ralentir l'oxydation au niveau des jonctions nanofil-nanofil avec, comme le montre la courbe 360, une constante de temps de 3 jours contre seulement quelques heures observées pour des nanofils d'un diamètre de 85 nm.</p>
<p id="p0041" num="0041">Les <figref idref="f0004">figures 4a et 4b</figref> illustrent ensuite les propriétés électriques obtenues avec des nanonets sur lesquels on a appliqué toutes les étapes du procédé de l'invention et pas seulement l'étape de désoxydation 220 dont les effets ont été discutés dans les figures précédentes. Ces propriétés sont étudiées à l'issue de chaque étape du procédé puis dans le temps sur une durée de plusieurs mois.</p>
<p id="p0042" num="0042">Dans un premier temps, comme déjà décrit à l'étape 220, afin d'enlever l'oxyde natif aux jonctions entre les nanofils de silicium, un traitement à l'acide fluorhydrique (HF) dilué à 49%, en phase vapeur, pendant 30 secondes est effectué sur des nanonets du type de ceux illustrés par la <figref idref="f0001">figure 1b</figref>. Comme on l'a vu, cela permet d'obtenir un contact direct entre les nanofils de silicium. Les caractéristiques courant-tension des nanonets étudiés montrées sur la <figref idref="f0004">figure 4a</figref> indiquent qu'une augmentation du courant d'un ordre de grandeur 420 peut être observée après cette opération par rapport à la courbe de référence 410 qui correspond à la conduction initiale des nanonets avant traitement HF. On notera que la caractéristique courant-tension 420 reste, comme dans la <figref idref="f0003">figure 3a</figref>, non linéaire.</p>
<p id="p0043" num="0043">Selon l'invention, dans un second temps, afin d'obtenir un collage des nanofils entre eux au niveau des jonctions nanofil-nanofil (NF-NF), on procède à un recuit par exemple à une température de 400°C pendant au moins 1 minute sous azote. Après cette opération de recuit on constate que le courant mesuré augmente à nouveau d'un ordre de grandeur et on constate également que la caractéristique courant-tension obtenue 430 est alors devenue sensiblement linéaire.</p>
<p id="p0044" num="0044">La durée du recuit donnée ci-dessus n'est pas limitative mais est un compromis entre durée du traitement thermique et taille d'interface stabilisée<!-- EPO <DP n="16"> --> entre nanofils (au niveau d'une zone de cou). Selon l'invention la durée est supérieure à 10s. Typiquement, elle peut, selon les résultats souhaités, se situer entre 10 secondes et 3 heures voire plus.</p>
<p id="p0045" num="0045">Enfin, la stabilité dans le temps de ces dispositifs optimisés a été étudiée lors d'un stockage de ceux-ci à l'air libre jusqu'à une durée de 120 jours. Le graphe de la <figref idref="f0004">figure 4b</figref> résume l'évolution du courant à -5 V normalisé à la valeur observée au premier jour, c'est-à-dire I<sub>(j)</sub>/I<sub>(0)</sub>. Pour comparaison la valeur initiale du courant au premier jour 440 avant tout traitement appliqué aux nanonets et celle après désoxydation HF de ceux-ci 450 sont indiquées. Après que le recuit à 400°C a été effectué les valeurs observées au premier jour de stockage, après 30 jours et après 120 jours, c'est-à-dire, respectivement 460, 470 et 480, sont indiquées.</p>
<p id="p0046" num="0046">Le courant dans les dispositifs optimisés 460 a donc été multiplié par 100 par rapport aux dispositifs non traités 440. Seule une légère diminution du courant est observée 470 dans les premiers jours, mais ensuite le courant se stabilise 480 en dépit du fait que les nanonets sont stockés à l'air libre, c'est à dire dans un milieu oxydant.</p>
<p id="p0047" num="0047">Afin de démontrer que le collage des nanofils est effectif et accéder à la structure des jonctions NF-NF, des observations à l'aide d'un microscope électronique à transmission haute résolution (HRMET) ont été effectuées. Pour cela, des échantillons à base de nanonets de silicium, recuits et non recuits, maintenus plusieurs mois en atmosphère oxydante, ont été préparés en sections transverses pour être analysés à l'aide d'une technique dite FIB-SEM où l'on utilise un « faisceau d'ions focalisé » ou FIB de l'anglais « focused ion beam » à l'aide d'un appareillage de type « microscope électronique à balayage » plus connu sous son acronyme SEM de l'anglais « scanning electron microscope ».</p>
<p id="p0048" num="0048">Dans un premier temps, les propriétés structurales d'une jonction NF-NF, située au sein d'un nanonet non recuit et stocké plusieurs mois à l'air libre, ont été analysées. La <figref idref="f0005">figure 5</figref>, composée des <figref idref="f0005">figures 5a à 5d</figref>, montre les images obtenues par microscopie électronique haute résolution d'une jonction NF-NF non recuite. L'image de la <figref idref="f0005">figure 5a</figref> présente une vue d'ensemble de la zone d'observation. On y retrouve le substrat de silicium 200 recouvert d'une couche mince 202 de nitrure de silicium, d'une épaisseur de 192 nm dans cet exemple,<!-- EPO <DP n="17"> --> ainsi que les deux nanofils étudiés. Le nanofil perpendiculaire 501 à la lame mince, d'un diamètre de 67 nm, est légèrement placé de biais, ce qui explique l'observation de plusieurs projections circulaires représentant l'avant et l'arrière de ce nanofil. Le nanofil longitudinal 502, parallèle à la lame mince, d'un diamètre de 60 nm, est légèrement courbé du fait qu'il passe au-dessus de l'autre nanofil. Cette courbure induit des contraintes au sein du réseau qui se traduisent par l'apparition de contrastes foncés le long de ce nanofil. Les <figref idref="f0005">figures 5b et 5c</figref> montrent l'interface entre les deux nanofils. La <figref idref="f0005">figure 5c</figref> présente cette interface à plus fort grossissement au niveau de leur zone de contact. Enfin, la <figref idref="f0005">figure 5d</figref> interprète ce qui est observé sur la <figref idref="f0005">figure 5c</figref>, celle à fort grossissement. On y voit que les deux nanofils sont séparés par environ 2 nm de matériau amorphe 510, qui est sans aucun doute de l'oxyde de silicium formé lors de l'exposition des nanonets à l'oxygène de l'air. Ainsi, au niveau des jonctions NF-NF, au sein d'un nanonet non recuit et stocké à l'air libre, il y a présence d'un matériau isolant.</p>
<p id="p0049" num="0049">Dans un second temps, les propriétés structurales d'une jonction NF-NF au sein d'un nanonet recuit à 400°C pendant une minute après avoir été exposé, comme précédemment, à des vapeurs d'acide fluorhydrique et ensuite stocké plusieurs mois à l'air libre sont présentées. La <figref idref="f0006">figure 6</figref>, composée des <figref idref="f0006">figures 6a à 6d</figref>, montre les images obtenues par microscopie électronique haute résolution de la jonction NF-NF recuite. L'image de la <figref idref="f0006">figure 6a</figref> est une vue d'ensemble de la zone d'observation où l'on retrouve un nanofil longitudinal 601 dont le cœur de silicium cristallin présente un diamètre de 41 nm et la coquille de silice une épaisseur de 8 nm environ. Ce nanofil est cristallisé comme l'atteste la présence de plans cristallographiques sur l'image. Un nanofil transverse 602, légèrement aplati, présente un diamètre de cœur maximum de 54 nm et une coquille de silice d'environ 6 nm d'épaisseur. Ce nanofil est également monocristallin.</p>
<p id="p0050" num="0050">Les <figref idref="f0006">figures 6b et 6c</figref> montrent l'interface entre les deux nanofils, la <figref idref="f0006">figure 6c</figref> montrant avec un plus fort grossissement la zone de contact 620 entre les nanofils. La <figref idref="f0006">figure 6d</figref> interprète ce qui est observé sur la <figref idref="f0006">figure 6b</figref>. Sur ces deux micrographies, il est possible d'observer une continuité entre les plans cristallographiques (111) du nanofil transverse et ceux du nanofil longitudinal au<!-- EPO <DP n="18"> --> niveau de la jonction avec l'apparition de deux dislocations 630. Il existe donc une continuité du réseau cristallin de silicium au niveau de la jonction. Il s'est ainsi formé sous l'effet du recuit un cou 640, c'est à dire une zone d'interface formée par le recuit, d'une largeur de 11 nm environ entre les deux nanofils. Ensuite, lors de l'exposition à l'air, les nanofils s'oxydent en surface sans affecter cependant l'interface entre les nanofils car ceux-ci ont été collés sous l'effet du recuit.</p>
<p id="p0051" num="0051">Ainsi, de toute évidence, lors du recuit à 400°C, les nanonets désoxydés par les vapeurs d'acide fluorhydrique, subissent un frittage naturel ou collage direct hydrophobe qui se traduit par l'apparition du cou 640 de l'ordre d'une dizaine de nanomètres. En raison de ce collage, l'oxydation au niveau des jonctions ne peut plus se produire puisque le nanonet est alors constitué d'un assemblage polycristallin de silicium où tous les nanofils sont collés les uns aux autres, comme le démontre la continuité des plans atomiques sur la <figref idref="f0006">figure 6c</figref>.</p>
